Repository: ignaczgerg/osn-solvent

File: data/cosn_mek_thf.csv
DOI,Year,Journal,Membrane,MWCO,Membrane type,Solute,Solute W conc,Solute M conc,Solvent,Solvent Mw,Solvent diameter,Solvent viscosity,Solvent molar volume,Density,H1,H2,H3,H4,Livingston parameter,Pressure,Flux,Permeance,Rejection,Solvent Smile,Temperature,Process configuration,Solute smile
10.1016/j.memsci.2018.12.077,2019,Journal of Membrane Science,DM300,300,,142.3,1,0.007027,MEK,75.1,0.667,0.43,93.3,0.805,16,9,5.1,19.05,47.02,20.0,,,76.10,CC(CC)=O,25,CF,CCCCCCCCCC
10.1016/j.memsci.2018.12.077,2019,Journal of Membrane Science,DM300,300,,142.3,1,0.007027,MEK,75.1,0.667,0.43,93.3,0.805,16,9,5.1,19.05,47.02,30.0,,,80.40,CC(CC)=O,25,CF,CCCCCCCCCC
10.1016/j.memsci.2018.12.077,2019,Journal of Membrane Science,DM300,300,,1100.0,1,0.000909,MEK,75.1,0.667,0.43,93.3,0.805,16,9,5.1,19.05,47.02,40.0,,,84.70,CC(CC)=O,25,CF,O=C(C(CC(CC(C(OC)=O)C)(C(OC)=O)C)(CC(C(OC)=O)(CC(C(OC)=O)(CC(C(OC)=O)(CC(C(OC)=O)(CC(C(OC)=O)(CC(C(OC)=O)(CC(C(OC)=O)(C)C)C)C)C)C)C)C)C)OC
10.1016/j.memsci.2018.12.077,2019,Journal of Membrane Science,DM300,300,,142.3,1,0.007027,MEK,75.1,0.667,0.43,93.3,0.805,16,9,5.1,19.05,47.02,40.0,,,85.00,CC(CC)=O,25,CF,CCCCCCCCCC
10.1016/j.memsci.2018.12.077,2019,Journal of Membrane Science,DM300,300,,170.3,1,0.005872,MEK,75.1,0.667,0.43,93.3,0.805,16,9,5.1,19.05,47.02,20.0,,,88.10,CC(CC)=O,25,CF,CCCCCCCCCCCC
10.1016/j.memsci.2018.12.077,2019,Journal of Membrane Science,DM300,300,,1000.0,1,0.001000,MEK,75.1,0.667,0.43,93.3,0.805,16,9,5.1,19.05,47.02,40.0,,,89.70,CC(CC)=O,25,CF,O=C(C(CC(CC(C(OC)=O)C)(C(OC)=O)C)(CC(C(OC)=O)(CC(C(OC)=O)(CC(C(OC)=O)(CC(C(OC)=O)(CC(C(OC)=O)(CC(C(OC)=O)(CC(C(OC)=O)(C)C)C)C)C)C)C)C)C)OC
10.1016/j.memsci.2018.12.077,2019,Journal of Membrane Science,DM300,300,,200.0,1,0.005000,MEK,75.1,0.667,0.43,93.3,0.805,16,9,5.1,19.05,47.02,20.0,,,90.00,CC(CC)=O,25,CF,CC1(C(OC)=O)CCC1(C(OC)=O)C
10.1021/op400037h,2013,OPRD,DM300,300,,324.4,3.2,0.009864,THF,72.1,0.637,0.48,81.11,0.889,16.8,5.7,8,19.46,29.29,30.0,,,90.00,C1CCCO1,20,DE,COC1=CC2=C(C=CN=C2C=C1)C(C3CC4CCN3CC4C=C)O
10.1016/j.memsci.2018.12.077,2019,Journal of Membrane Science,DM300,300,,200.0,1,0.005000,MEK,75.1,0.667,0.43,93.3,0.805,16,9,5.1,19.05,47.02,40.0,,,90.10,CC(CC)=O,25,CF,CC1(C(OC)=O)CCC1(C(OC)=O)C
10.1016/j.memsci.2018.12.077,2019,Journal of Membrane Science,DM300,300,,1000.0,1,0.001000,MEK,75.1,0.667,0.43,93.3,0.805,16,9,5.1,19.05,47.02,30.0,,,91.70,CC(CC)=O,25,CF,O=C(C(CC(CC(C(OC)=O)C)(C(OC)=O)C)(CC(C(OC)=O)(CC(C(OC)=O)(CC(C(OC)=O)(CC(C(OC)=O)(CC(C(OC)=O)(CC(C(OC)=O)(CC(C(OC)=O)(C)C)C)C)C)C)C)C)C)OC
10.1016/j.memsci.2018.12.077,2019,Journal of Membrane Science,DM300,300,,170.3,1,0.005872,MEK,75.1,0.667,0.43,93.3,0.805,16,9,5.1,19.05,47.02,30.0,,,91.90,CC(CC)=O,25,CF,CCCCCCCCCCCC
10.1016/j.memsci.2018.12.077,2019,Journal of Membrane Science,DM300,300,,900.0,1,0.001111,MEK,75.1,0.667,0.43,93.3,0.805,16,9,5.1,19.05,47.02,40.0,,,92.00,CC(CC)=O,25,CF,O=C(C(CC(CC(C(OC)=O)C)(C(OC)=O)C)(CC(C(OC)=O)(CC(C(OC)=O)(CC(C(OC)=O)(CC(C(OC)=O)(CC(C(OC)=O)(CC(C(OC)=O)(C)C)C)C)C)C)C)C)OC
10.1016/j.memsci.2018.12.077,2019,Journal of Membrane Science,DM300,300,,198.4,1,0.005040,MEK,75.1,0.667,0.43,93.3,0.805,16,9,5.1,19.05,47.02,20.0,,,92.40,CC(CC)=O,25,CF,CCCCCCCCCCCCCC
10.1016/j.memsci.2018.12.077,2019,Journal of Membrane Science,DM300,300,,170.3,1,0.005872,MEK,75.1,0.667,0.43,93.3,0.805,16,9,5.1,19.05,47.02,40.0,,,93.00,CC(CC)=O,25,CF,CCCCCCCCCCCC
10.1016/j.memsci.2018.12.077,2019,Journal of Membrane Science,DM300,300,,900.0,1,0.001111,MEK,75.1,0.667,0.43,93.3,0.805,16,9,5.1,19.05,47.02,30.0,,,93.90,CC(CC)=O,25,CF,O=C(C(CC(CC(C(OC)=O)C)(C(OC)=O)C)(CC(C(OC)=O)(CC(C(OC)=O)(CC(C(OC)=O)(CC(C(OC)=O)(CC(C(OC)=O)(CC(C(OC)=O)(C)C)C)C)C)C)C)C)OC
10.1016/j.memsci.2018.12.077,2019,Journal of Membrane Science,DM300,300,,226.4,1,0.004417,MEK,75.1,0.667,0.43,93.3,0.805,16,9,5.1,19.05,47.02,20.0,,,94.10,CC(CC)=O,25,CF,CCCCCCCCCCCCCCCC
10.1016/j.memsci.2018.12.077,2019,Journal of Membrane Science,DM300,300,,226.4,1,0.004417,MEK,75.1,0.667,0.43,93.3,0.805,16,9,5.1,19.05,47.02,40.0,,,94.10,CC(CC)=O,25,CF,CCCCCCCCCCCCCCCC
10.1016/j.memsci.2018.12.077,2019,Journal of Membrane Science,DM300,300,,800.0,1,0.001250,MEK,75.1,0.667,0.43,93.3,0.805,16,9,5.1,19.05,47.02,30.0,,,94.20,CC(CC)=O,25,CF,O=C(C(CC(CC(C(OC)=O)C)(C(OC)=O)C)(CC(C(OC)=O)(CC(C(OC)=O)(CC(C(OC)=O)(CC(C(OC)=O)(CC(C(OC)=O)(C)C)C)C)C)C)C)OC
10.1016/j.memsci.2018.12.077,2019,Journal of Membrane Science,DM300,300,,400.0,1,0.002500,MEK,75.1,0.667,0.43,93.3,0.805,16,9,5.1,19.05,47.02,20.0,,,94.30,CC(CC)=O,25,CF,O=C(OC)C(C)(CC(C)(CC(C)C(OC)=O)C(OC)=O)CC(C)(C(OC)=O)C
10.1016/j.memsci.2018.12.077,2019,Journal of Membrane Science,DM300,300,,400.0,1,0.002500,MEK,75.1,0.667,0.43,93.3,0.805,16,9,5.1,19.05,47.02,30.0,,,94.40,CC(CC)=O,25,CF,O=C(OC)C(C)(CC(C)(CC(C)C(OC)=O)C(OC)=O)CC(C)(C(OC)=O)C
10.1016/j.memsci.2018.12.077,2019,Journal of Membrane Science,DM300,300,,254.5,1,0.003929,MEK,75.1,0.667,0.43,93.3,0.805,16,9,5.1,19.05,47.02,20.0,,,94.90,CC(CC)=O,25,CF,CCCCCCCCCCCCCCCCCC
10.1016/j.memsci.2018.12.077,2019,Journal of Membrane Science,DM300,300,,900.0,1,0.001111,MEK,75.1,0.667,0.43,93.3,0.805,16,9,5.1,19.05,47.02,20.0,,,95.00,CC(CC)=O,25,CF,O=C(C(CC(CC(C(OC)=O)C)(C(OC)=O)C)(CC(C(OC)=O)(CC(C(OC)=O)(CC(C(OC)=O)(CC(C(OC)=O)(CC(C(OC)=O)(CC(C(OC)=O)(C)C)C)C)C)C)C)C)OC
10.1016/j.memsci.2018.12.077,2019,Journal of Membrane Science,DM300,300,,226.4,1,0.004417,MEK,75.1,0.667,0.43,93.3,0.805,16,9,5.1,19.05,47.02,30.0,,,95.40,CC(CC)=O,25,CF,CCCCCCCCCCCCCCCC
10.1016/j.memsci.2018.12.077,2019,Journal of Membrane Science,DM300,300,,300.0,1,0.003333,MEK,75.1,0.667,0.43,93.3,0.805,16,9,5.1,19.05,47.02,30.0,,,95.50,CC(CC)=O,25,CF,O=C(OC)C(C)(CC(C)(CC(C)C(OC)=O)C(OC)=O)C
10.1016/j.memsci.2018.12.077,2019,Journal of Membrane Science,DM300,300,,300.0,1,0.003333,MEK,75.1,0.667,0.43,93.3,0.805,16,9,5.1,19.05,47.02,20.0,,,95.70,CC(CC)=O,25,CF,O=C(OC)C(C)(CC(C)(CC(C)C(OC)=O)C(OC)=O)C
10.1016/j.memsci.2018.12.077,2019,Journal of Membrane Science,DM300,300,,500.0,1,0.002000,MEK,75.1,0.667,0.43,93.3,0.805,16,9,5.1,19.05,47.02,30.0,,,96.20,CC(CC)=O,25,CF,O=C(C(CC(CC(C(OC)=O)C)(C(OC)=O)C)(CC(C(OC)=O)(CC(C(OC)=O)(C)C)C)C)OC
10.1016/j.memsci.2018.12.077,2019,Journal of Membrane Science,DM300,300,,254.5,1,0.003929,MEK,75.1,0.667,0.43,93.3,0.805,16,9,5.1,19.05,47.02,40.0,,,96.30,CC(CC)=O,25,CF,CCCCCCCCCCCCCCCCCC
10.1021/op400037h,2013,OPRD,DM300,300,,414.5,4.1,0.009891,THF,72.1,0.637,0.48,81.11,0.889,16.8,5.7,8,19.46,29.29,30.0,25.7,0.86,96.70,C1CCCO1,20,DE,[H][C@@]1([C@@H](C2=CC=NC3=CC=C(C=C23)O)OC(C4=CC=CC=C4)=O)C[C@@H]5CC[N@]1C[C@@H]5C=C
10.1016/j.memsci.2018.12.077,2019,Journal of Membrane Science,DM300,300,,198.4,1,0.005040,MEK,75.1,0.667,0.43,93.3,0.805,16,9,5.1,19.05,47.02,40.0,,,96.80,CC(CC)=O,25,CF,CCCCCCCCCCCCCC
10.1016/j.memsci.2018.12.077,2019,Journal of Membrane Science,DM300,300,,600.0,1,0.001667,MEK,75.1,0.667,0.43,93.3,0.805,16,9,5.1,19.05,47.02,30.0,,,96.80,CC(CC)=O,25,CF,O=C(C(CC(CC(C(OC)=O)C)(C(OC)=O)C)(CC(C(OC)=O)(CC(C(OC)=O)(CC(C(OC)=O)(C)C)C)C)C)OC
10.1016/j.memsci.2018.12.077,2019,Journal of Membrane Science,DM300,300,,700.0,1,0.001429,MEK,75.1,0.667,0.43,93.3,0.805,16,9,5.1,19.05,47.02,30.0,,,96.90,CC(CC)=O,25,CF,O=C(C(CC(CC(C(OC)=O)C)(C(OC)=O)C)(CC(C(OC)=O)(CC(C(OC)=O)(CC(C(OC)=O)(CC(C(OC)=O)(C)C)C)C)C)C)OC
10.1016/j.memsci.2018.12.077,2019,Journal of Membrane Science,DM300,300,,800.0,1,0.001250,MEK,75.1,0.667,0.43,93.3,0.805,16,9,5.1,19.05,47.02,40.0,,,96.90,CC(CC)=O,25,CF,O=C(C(CC(CC(C(OC)=O)C)(C(OC)=O)C)(CC(C(OC)=O)(CC(C(OC)=O)(CC(C(OC)=O)(CC(C(OC)=O)(CC(C(OC)=O)(C)C)C)C)C)C)C)OC
10.1016/j.memsci.2018.12.077,2019,Journal of Membrane Science,DM300,300,,1000.0,1,0.001000,MEK,75.1,0.667,0.43,93.3,0.805,16,9,5.1,19.05,47.02,20.0,,,97.10,CC(CC)=O,25,CF,O=C(C(CC(CC(C(OC)=O)C)(C(OC)=O)C)(CC(C(OC)=O)(CC(C(OC)=O)(CC(C(OC)=O)(CC(C(OC)=O)(CC(C(OC)=O)(CC(C(OC)=O)(CC(C(OC)=O)(C)C)C)C)C)C)C)C)C)OC
10.1021/op400037h,2013,OPRD,DM300,300,,428.5,4.3,0.010035,THF,72.1,0.637,0.48,81.11,0.889,16.8,5.7,8,19.46,29.29,30.0,,,97.10,C1CCCO1,20,DE,[H][C@@]1([C@@H](C2=CC=NC3=CC=C(C=C23)OC)OC(C4=CC=CC=C4)=O)C[C@@H]5CC[N@]1C[C@@H]5C=C
10.1016/j.memsci.2018.12.077,2019,Journal of Membrane Science,DM300,300,,198.4,1,0.005040,MEK,75.1,0.667,0.43,93.3,0.805,16,9,5.1,19.05,47.02,30.0,,,97.60,CC(CC)=O,25,CF,CCCCCCCCCCCCCC
10.1016/j.memsci.2018.12.077,2019,Journal of Membrane Science,DM300,300,,500.0,1,0.002000,MEK,75.1,0.667,0.43,93.3,0.805,16,9,5.1,19.05,47.02,20.0,,,97.60,CC(CC)=O,25,CF,O=C(C(CC(CC(C(OC)=O)C)(C(OC)=O)C)(CC(C(OC)=O)(CC(C(OC)=O)(C)C)C)C)OC
10.1016/j.memsci.2018.12.077,2019,Journal of Membrane Science,DM300,300,,300.0,1,0.003333,MEK,75.1,0.667,0.43,93.3,0.805,16,9,5.1,19.05,47.02,40.0,,,98.20,CC(CC)=O,25,CF,O=C(OC)C(C)(CC(C)(CC(C)C(OC)=O)C(OC)=O)C
10.1016/j.memsci.2018.12.077,2019,Journal of Membrane Science,DM300,300,,500.0,1,0.002000,MEK,75.1,0.667,0.43,93.3,0.805,16,9,5.1,19.05,47.02,40.0,,,98.40,CC(CC)=O,25,CF,O=C(C(CC(CC(C(OC)=O)C)(C(OC)=O)C)(CC(C(OC)=O)(CC(C(OC)=O)(C)C)C)C)OC
10.1016/j.memsci.2018.12.077,2019,Journal of Membrane Science,DM300,300,,400.0,1,0.002500,MEK,75.1,0.667,0.43,93.3,0.805,16,9,5.1,19.05,47.02,40.0,,,98.50,CC(CC)=O,25,CF,O=C(OC)C(C)(CC(C)(CC(C)C(OC)=O)C(OC)=O)CC(C)(C(OC)=O)C
10.1016/j.memsci.2018.12.077,2019,Journal of Membrane Science,DM300,300,,700.0,1,0.001429,MEK,75.1,0.667,0.43,93.3,0.805,16,9,5.1,19.05,47.02,20.0,,,98.60,CC(CC)=O,25,CF,O=C(C(CC(CC(C(OC)=O)C)(C(OC)=O)C)(CC(C(OC)=O)(CC(C(OC)=O)(CC(C(OC)=O)(CC(C(OC)=O)(C)C)C)C)C)C)OC
10.1016/j.memsci.2018.12.077,2019,Journal of Membrane Science,DM300,300,,338.7,1,0.002952,MEK,75.1,0.667,0.43,93.3,0.805,16,9,5.1,19.05,47.02,20.0,,,98.70,CC(CC)=O,25,CF,CCCCCCCCCCCCCCCCCCCCCCCC
10.1016/j.memsci.2018.12.077,2019,Journal of Membrane Science,DM300,300,,678.6,1,0.001474,MEK,75.1,0.667,0.43,93.3,0.805,16,9,5.1,19.05,47.02,40.0,,,98.80,CC(CC)=O,25,CF,CC(=O)OCC1C(C(C(C(O1)OC2(C(C(C(O2)COC(=O)C)OC(=O)C)OC(=O)C)COC(=O)C)OC(=O)C)OC(=O)C)OC(=O)C
10.1016/j.memsci.2018.12.077,2019,Journal of Membrane Science,DM300,300,,254.5,1,0.003929,MEK,75.1,0.667,0.43,93.3,0.805,16,9,5.1,19.05,47.02,30.0,,,98.90,CC(CC)=O,25,CF,CCCCCCCCCCCCCCCCCC
10.1016/j.memsci.2018.12.077,2019,Journal of Membrane Science,DM300,300,,700.0,1,0.001429,MEK,75.1,0.667,0.43,93.3,0.805,16,9,5.1,19.05,47.02,40.0,,,99.00,CC(CC)=O,25,CF,O=C(C(CC(CC(C(OC)=O)C)(C(OC)=O)C)(CC(C(OC)=O)(CC(C(OC)=O)(CC(C(OC)=O)(CC(C(OC)=O)(C)C)C)C)C)C)OC
10.1039/c2gc36407g,2013,Green Chem,DM300,300,,0.0,4.0,,THF,72.1,0.637,0.48,81.11,0.889,16.8,5.7,8,19.46,29.29,8.0,12.8,1.61,99.00,C1CCCO1,20,CF,O=N(CC(C(C(OC)=O)C(OC)=O)C1=CC=CC=C1)=O
10.1016/j.memsci.2018.12.077,2019,Journal of Membrane Science,DM300,300,,338.7,1,0.002952,MEK,75.1,0.667,0.43,93.3,0.805,16,9,5.1,19.05,47.02,30.0,,,99.10,CC(CC)=O,25,CF,CCCCCCCCCCCCCCCCCCCCCCCC
10.1016/j.memsci.2018.12.077,2019,Journal of Membrane Science,DM300,300,,600.0,1,0.001667,MEK,75.1,0.667,0.43,93.3,0.805,16,9,5.1,19.05,47.02,20.0,,,99.10,CC(CC)=O,25,CF,O=C(C(CC(CC(C(OC)=O)C)(C(OC)=O)C)(CC(C(OC)=O)(CC(C(OC)=O)(CC(C(OC)=O)(C)C)C)C)C)OC
10.1016/j.memsci.2018.12.077,2019,Journal of Membrane Science,DM300,300,,600.0,1,0.001667,MEK,75.1,0.667,0.43,93.3,0.805,16,9,5.1,19.05,47.02,40.0,,,99.10,CC(CC)=O,25,CF,O=C(C(CC(CC(C(OC)=O)C)(C(OC)=O)C)(CC(C(OC)=O)(CC(C(OC)=O)(CC(C(OC)=O)(C)C)C)C)C)OC
10.1016/j.memsci.2018.12.077,2019,Journal of Membrane Science,DM300,300,,1100.0,1,0.000909,MEK,75.1,0.667,0.43,93.3,0.805,16,9,5.1,19.05,47.02,20.0,,,99.10,CC(CC)=O,25,CF,O=C(C(CC(CC(C(OC)=O)C)(C(OC)=O)C)(CC(C(OC)=O)(CC(C(OC)=O)(CC(C(OC)=O)(CC(C(OC)=O)(CC(C(OC)=O)(CC(C(OC)=O)(CC(C(OC)=O)(C)C)C)C)C)C)C)C)C)OC
10.1039/c2gc36407g,2013,Green Chem,DM300,300,,0.0,4.0,,THF,72.1,0.637,0.48,81.11,0.889,16.8,5.7,8,19.46,29.29,16.0,21.1,1.33,99.30,C1CCCO1,20,CF,O=N(CC(C(C(OC)=O)C(OC)=O)C1=CC=CC=C1)=O
10.1016/j.memsci.2018.12.077,2019,Journal of Membrane Science,DM300,300,,338.7,1,0.002952,MEK,75.1,0.667,0.43,93.3,0.805,16,9,5.1,19.05,47.02,40.0,,,99.40,CC(CC)=O,25,CF,CCCCCCCCCCCCCCCCCCCCCCCC
10.1016/j.memsci.2018.12.077,2019,Journal of Membrane Science,DM300,300,,1100.0,1,0.000909,MEK,75.1,0.667,0.43,93.3,0.805,16,9,5.1,19.05,47.02,30.0,,,99.40,CC(CC)=O,25,CF,O=C(C(CC(CC(C(OC)=O)C)(C(OC)=O)C)(CC(C(OC)=O)(CC(C(OC)=O)(CC(C(OC)=O)(CC(C(OC)=O)(CC(C(OC)=O)(CC(C(OC)=O)(CC(C(OC)=O)(C)C)C)C)C)C)C)C)C)OC
10.1039/c2gc36407g,2013,Green Chem,DM300,300,,0.0,4.0,,THF,72.1,0.637,0.48,81.11,0.889,16.8,5.7,8,19.46,29.29,20.0,31.1,1.56,99.40,C1CCCO1,20,CF,O=N(CC(C(C(OC)=O)C(OC)=O)C1=CC=CC=C1)=O
10.1039/c2gc36407g,2013,Green Chem,DM300,300,,0.0,4.0,,THF,72.1,0.637,0.48,81.11,0.889,16.8,5.7,8,19.46,29.29,30.0,43.3,1.45,99.50,C1CCCO1,20,CF,O=N(CC(C(C(OC)=O)C(OC)=O)C1=CC=CC=C1)=O
10.1021/op400037h,2013,OPRD,DM300,300,,414.2,4.1,0.009899,THF,72.1,0.637,0.48,81.11,0.889,16.8,5.7,8,19.46,29.29,30.0,25.7,0.86,99.60,C1CCCO1,20,DE,[H][C@@]1([C@@H](C2=CC=NC3=CC=C(C=C23)O)OC(C4=CC=CC=C4)=O)C[C@@H]5CC[N@]1C[C@@H]5C=C
10.1016/j.memsci.2018.12.077,2019,Journal of Membrane Science,DM300,300,,678.6,1,0.001474,MEK,75.1,0.667,0.43,93.3,0.805,16,9,5.1,19.05,47.02,20.0,,,99.70,CC(CC)=O,25,CF,CC(=O)OCC1C(C(C(C(O1)OC2(C(C(C(O2)COC(=O)C)OC(=O)C)OC(=O)C)COC(=O)C)OC(=O)C)OC(=O)C)OC(=O)C
10.1016/j.memsci.2018.12.077,2019,Journal of Membrane Science,DM300,300,,678.6,1,0.001474,MEK,75.1,0.667,0.43,93.3,0.805,16,9,5.1,19.05,47.02,30.0,,,99.70,CC(CC)=O,25,CF,CC(=O)OCC1C(C(C(C(O1)OC2(C(C(C(O2)COC(=O)C)OC(=O)C)OC(=O)C)COC(=O)C)OC(=O)C)OC(=O)C)OC(=O)C
10.1016/j.memsci.2018.12.077,2019,Journal of Membrane Science,DM300,300,,1200.0,1,0.000833,MEK,75.1,0.667,0.43,93.3,0.805,16,9,5.1,19.05,47.02,40.0,,,99.70,CC(CC)=O,25,CF,O=C(C(CC(CC(C(OC)=O)C)(C(OC)=O)C)(CC(C(OC)=O)(CC(C(OC)=O)(CC(C(OC)=O)(CC(C(OC)=O)(CC(C(OC)=O)(CC(C(OC)=O)(CC(C(OC)=O)(CC(C(OC)=O)(CC(C(OC)=O)(C)C)C)C)C)C)C)C)C)C)C)OC
10.1039/c2gc36407g,2013,Green Chem,DM300,300,,1044.0,4.0,0.003831,THF,72.1,0.637,0.48,81.11,0.889,16.8,5.7,8,19.46,29.29,16.0,21.1,1.33,100.00,C1CCCO1,20,CF,[H][C@@]1([C@@H](C2=CC=NC3=CC=C(C=C23)O)OCC4=CC(CO[C@H](C5=CC=NC6=CC=C(C=C56)O)[C@@]7(C[C@@H]8CC[N@]7C[C@@H]8C=C)[H])=CC(CO[C@H](C9=CC=NC%10=CC=C(C=C9%10)O)[C@@]%11(C[C@@H]%12CC[N@]%11C[C@@H]%12C=C)[H])=C4)C[C@@H]%13CC[N@]1C[C@@H]%13C=C
10.1039/c2gc36407g,2013,Green Chem,DM300,300,,1044.0,4.0,0.003831,THF,72.1,0.637,0.48,81.11,0.889,16.8,5.7,8,19.46,29.29,30.0,43.3,1.45,100.00,C1CCCO1,20,CF,[H][C@@]1([C@@H](C2=CC=NC3=CC=C(C=C23)O)OCC4=CC(CO[C@H](C5=CC=NC6=CC=C(C=C56)O)[C@@]7(C[C@@H]8CC[N@]7C[C@@H]8C=C)[H])=CC(CO[C@H](C9=CC=NC%10=CC=C(C=C9%10)O)[C@@]%11(C[C@@H]%12CC[N@]%11C[C@@H]%12C=C)[H])=C4)C[C@@H]%13CC[N@]1C[C@@H]%13C=C
10.1039/c2gc36407g,2013,Green Chem,DM300,300,,1044.0,4.0,0.003831,THF,72.1,0.637,0.48,81.11,0.889,16.8,5.7,8,19.46,29.29,8.0,12.7,1.60,100.00,C1CCCO1,20,CF,[H][C@@]1([C@@H](C2=CC=NC3=CC=C(C=C23)O)OCC4=CC(CO[C@H](C5=CC=NC6=CC=C(C=C56)O)[C@@]7(C[C@@H]8CC[N@]7C[C@@H]8C=C)[H])=CC(CO[C@H](C9=CC=NC%10=CC=C(C=C9%10)O)[C@@]%11(C[C@@H]%12CC[N@]%11C[C@@H]%12C=C)[H])=C4)C[C@@H]%13CC[N@]1C[C@@H]%13C=C
10.1039/c2gc36407g,2013,Green Chem,DM300,300,,1044.0,4.0,0.003831,THF,72.1,0.637,0.48,81.11,0.889,16.8,5.7,8,19.46,29.29,20.0,31.1,1.56,100.00,C1CCCO1,20,CF,[H][C@@]1([C@@H](C2=CC=NC3=CC=C(C=C23)O)OCC4=CC(CO[C@H](C5=CC=NC6=CC=C(C=C56)O)[C@@]7(C[C@@H]8CC[N@]7C[C@@H]8C=C)[H])=CC(CO[C@H](C9=CC=NC%10=CC=C(C=C9%10)O)[C@@]%11(C[C@@H]%12CC[N@]%11C[C@@H]%12C=C)[H])=C4)C[C@@H]%13CC[N@]1C[C@@H]%13C=C

File: data/cosn_small_molecules.csv
Column1,DOI,Year,Journal,Membrane,MWCO,Membrane type,Solute,Solute W conc,Solute M conc,Solvent,Solvent Mw,Solvent diameter,Solvent viscosity,Solvent molar volume,Density,H1,H2,H3,H4,Livingston parameter,Pressure,Flux,Permeance,measured_rejection,solvent_smiles,Temperature,Process configuration,solute_smiles,full_smiles
28,10.1016/j.cherd.2010.07.002,2011,chemical engineering research and design,DM300,300,,180.2,0.1,0.000555,EtOH,46.1,0.52,1.07,44.13,1.044,18.4,6.3,13.7,23.79,21.71,20,24.4,1.22,87.8,CCO,25,CF,C1=CC(=C(C=C1/C=C/C(=O)O)O)O,C1=CC(=C(C=C1/C=C/C(=O)O)O)O.CCO
34,10.1016/j.cherd.2010.07.002,2011,chemical engineering research and design,DM300,300,,360.3,0.5,0.001388,EtOH,46.1,0.52,1.07,44.13,1.044,18.4,6.3,13.7,23.79,21.71,20,24.4,1.22,94,CCO,25,CF,C1=CC(=C(C=C1CC(C(=O)O)OC(=O)C=CC2=CC(=C(C=C2)O)O)O)O,C1=CC(=C(C=C1CC(C(=O)O)OC(=O)C=CC2=CC(=C(C=C2)O)O)O)O.CCO
0,10.1016/j.memsci.2018.12.077,2019,Journal of Membrane Science,DM300,300,,142.3,1,0.007027,IPA,60.1,0.624,1.96,76.46,0.786,15.8,6.1,16.4,23.58,7.98,20,,,36.3,CC(O)C,25,CF,CCCCCCCCCC,CCCCCCCCCC.CC(O)C
6,10.1016/j.memsci.2018.12.077,2019,Journal of Membrane Science,DM300,300,,142.3,1,0.007027,EtOH,46.1,0.52,1.07,44.13,1.044,18.4,6.3,13.7,23.79,21.71,20,14,0.7,64.5,CCO,25,CF,CCCCCCCCCC,CCCCCCCCCC.CCO
2,10.1016/j.memsci.2018.12.077,2019,Journal of Membrane Science,DM300,300,,170.3,1,0.005872,IPA,60.1,0.624,1.96,76.46,0.786,15.8,6.1,16.4,23.58,7.98,20,,,46.8,CC(O)C,25,CF,CCCCCCCCCCCC,CCCCCCCCCCCC.CC(O)C
9,10.1016/j.memsci.2018.12.077,2019,Journal of Membrane Science,DM300,300,,170.3,1,0.005872,EtOH,46.1,0.52,1.07,44.13,1.044,18.4,6.3,13.7,23.79,21.71,20,14,0.7,69.8,CCO,25,CF,CCCCCCCCCCCC,CCCCCCCCCCCC.CCO
3,10.1016/j.memsci.2018.12.077,2019,Journal of Membrane Science,DM300,300,,198.4,1,0.00504,IPA,60.1,0.624,1.96,76.46,0.786,15.8,6.1,16.4,23.58,7.98,20,,,52.5,CC(O)C,25,CF,CCCCCCCCCCCCCC,CCCCCCCCCCCCCC.CC(O)C
11,10.1016/j.memsci.2018.12.077,2019,Journal of Membrane Science,DM300,300,,198.4,1,0.00504,EtOH,46.1,0.52,1.07,44.13,1.044,18.4,6.3,13.7,23.79,21.71,20,14,0.7,73.6,CCO,25,CF,CCCCCCCCCCCCCC,CCCCCCCCCCCCCC.CCO
4,10.1016/j.memsci.2018.12.077,2019,Journal of Membrane Science,DM300,300,,226.4,1,0.004417,IPA,60.1,0.624,1.96,76.46,0.786,15.8,6.1,16.4,23.58,7.98,20,,,56.4,CC(O)C,25,CF,CCCCCCCCCCCCCCCC,CCCCCCCCCCCCCCCC.CC(O)C
12,10.1016/j.memsci.2018.12.077,2019,Journal of Membrane Science,DM300,300,,226.4,1,0.004417,EtOH,46.1,0.52,1.07,44.13,1.044,18.4,6.3,13.7,23.79,21.71,20,14,0.7,76.5,CCO,25,CF,CCCCCCCCCCCCCCCC,CCCCCCCCCCCCCCCC.CCO
5,10.1016/j.memsci.2018.12.077,2019,Journal of Membrane Science,DM300,300,,254.5,1,0.003929,IPA,60.1,0.624,1.96,76.46,0.786,15.8,6.1,16.4,23.58,7.98,20,,,58,CC(O)C,25,CF,CCCCCCCCCCCCCCCCCC,CCCCCCCCCCCCCCCCCC.CC(O)C
14,10.1016/j.memsci.2018.12.077,2019,Journal of Membrane Science,DM300,300,,254.5,1,0.003929,EtOH,46.1,0.52,1.07,44.13,1.044,18.4,6.3,13.7,23.79,21.71,20,14,0.7,78.9,CCO,25,CF,CCCCCCCCCCCCCCCCCC,CCCCCCCCCCCCCCCCCC.CCO
7,10.1016/j.memsci.2018.12.077,2019,Journal of Membrane Science,DM300,300,,338.7,1,0.002952,IPA,60.1,0.624,1.96,76.46,0.786,15.8,6.1,16.4,23.58,7.98,20,,,65.2,CC(O)C,25,CF,CCCCCCCCCCCCCCCCCCCCCCCC,CCCCCCCCCCCCCCCCCCCCCCCC.CC(O)C
45,10.1039/c7ra11827a,2017,RSC Adv,DM300,300,,502.4,0.5,0.000995,MeTHF,86.1,0.685,0.55,100.85,0.854,16.9,5,4.3,18.14,19.46,20,5.5,0.28,99.8,CC1CCCO1,25,CF,FC(C(C=C1)=CC=C1C2N=C(C3=CC=C(C(F)(F)F)C=C3)NC2C4=CC=C(C(F)(F)F)C=C4)(F)F,FC(C(C=C1)=CC=C1C2N=C(C3=CC=C(C(F)(F)F)C=C3)NC2C4=CC=C(C(F)(F)F)C=C4)(F)F.CC1CCCO1
8,10.1039/c7ra11827a,2017,RSC Adv,DM300,300,,174.1,0.5,0.002872,MeTHF,86.1,0.685,0.55,100.85,0.854,16.9,5,4.3,18.14,19.46,20,5.5,0.28,68.4,CC1CCCO1,25,CF,O=CC1=CC=C(C(F)(F)F)C=C1,O=CC1=CC=C(C(F)(F)F)C=C1.CC1CCCO1
39,10.1021/acssuschemeng.5b00734,2015,ASCECG,DM300,300,,374,56.1,0.15,EtOH,46.1,0.52,1.07,44.13,1.044,18.4,6.3,13.7,23.79,21.71,20,12.7,0.64,95,CCO,23,CF,OCC[P](CCCC)(CCCC)CCCC.[I],OCC[P](CCCC)(CCCC)CCCC.[I].CCO
